Repository: CEA-MetroCarac/Interference_Raman_Amplification

# Interference_Raman_Amplification

## Execution

```
raman_ampli
```

then, select a **input_MODEL.xlsx** or similar file.
(Example of such a file is given [here](https://github.com/CEA-MetroCarac/Interference_Raman_Amplification/tree/main/src/assets/input_MODEL.xlsx) to copy/paste into your project directory).

Or, from python scripting:

- using *.xlsx* files:

```
from amplification.main import launcher

launcher(['..../input_MODEL1.xlsx', '..../input_MODEL2.xlsx', ...]) 
```

- without *.xlsx* file : refers to examples [here](https://github.com/CEA-MetroCarac/Interference_Raman_Amplification/tree/main/src/examples)

File: raman_ampli/assets/data_indices/INFO_SiGe35.csv
wl,n,k
0.24,1.572,3.271
0.242,1.576,3.304
0.244,1.601,3.351
0.246,1.616,3.393
0.248,1.635,3.463
0.25,1.655,3.51
0.252,1.675,3.572
0.254,1.71,3.638
0.256,1.737,3.705
0.258,1.769,3.777
0.26,1.803,3.848
0.262,1.856,3.934
0.264,1.915,4.011
0.266,1.968,4.106
0.268,2.03,4.188
0.27,2.128,4.29
0.272,2.214,4.385
0.274,2.323,4.486
0.276,2.441,4.585
0.278,2.598,4.671
0.28,2.778,4.762
0.282,2.988,4.832
0.284,3.203,4.87
0.286,3.466,4.862
0.288,3.697,4.792
0.29,3.916,4.684
0.292,4.093,4.542
0.294,4.232,4.381
0.296,4.334,4.228
0.298,4.398,4.086
0.3,4.443,3.954
0.304,4.503,3.727
0.308,4.523,3.552
0.312,4.534,3.414
0.316,4.552,3.298
0.32,4.57,3.2
0.324,4.586,3.124
0.328,4.606,3.049
0.332,4.63,2.981
0.336,4.649,2.929
0.34,4.667,2.883
0.344,4.703,2.831
0.348,4.727,2.797
0.352,4.761,2.764
0.356,4.809,2.727
0.36,4.855,2.701
0.364,4.909,2.671
0.368,4.974,2.635
0.372,5.045,2.593
0.376,5.116,2.544
0.38,5.19,2.487
0.384,5.269,2.415
0.388,5.338,2.347
0.392,5.401,2.277
0.396,5.469,2.196
0.4,5.543,2.108
0.404,5.619,2.002
0.408,5.689,1.885
0.412,5.749,1.751
0.416,5.794,1.605
0.42,5.816,1.458
0.43,5.777,1.067
0.44,5.633,0.77
0.45,5.442,0.565
0.46,5.266,0.433
0.47,5.117,0.346
0.48,4.987,0.285
0.49,4.881,0.235
0.5,4.79,0.196
0.51,4.703,0.165
0.52,4.626,0.146
0.53,4.565,0.126
0.54,4.502,0.114
0.55,4.449,0.101
0.56,4.4,0.09
0.57,4.359,0.08
0.58,4.315,0.071
0.59,4.277,0.065
0.6,4.246,0.059
0.61,4.214,0.053
0.62,4.181,0.046
0.63,4.152,0.045
0.64,4.128,0.045
0.65,4.106,0.043
0.66,4.087,0.043
0.67,4.069,0.04
0.68,4.052,0.036
0.69,4.037,0.032
0.7,4.016,0.028
0.71,4.002,0.026
0.72,3.985,0.022
0.73,3.968,0.022
0.74,3.953,0.021
0.75,3.944,0.02
0.76,3.934,0.019
0.77,3.922,0.016
0.78,3.909,0.015
0.79,3.9,0.016
0.8,3.89,0.014
0.81,3.887,0.015
0.82,3.869,0.017
0.83,3.865,0.016
0.84,3.844,0.013
